Repository: chemyibinjiang/PeriodicDebye

# 磁光超结构：有限纳米颗粒阵列

**双程 Faraday 例子：** v0.3.0 新增 [材料—镜面—材料的 45°＋45° 精确基准](FARADAY_MIRROR.md)，
并支持指定单程角度重新构造合成材料。它使用独立的均匀薄膜 Maxwell 解。

**周期超表面入口：** 用户于 2026-10-26 明确了周期透射/反射与 Faraday/Kerr 的目标。
v0.2.0 新增 [周期模型数学教程与运行方法](PERIODIC_TUTORIAL.md) 和
[周期验收报告](PERIODIC_VALIDATION.md)。本页继续说明有限阵列工作流。

这个模块把仓库扩展到**电磁磁光响应**：给定颗粒位置、半径、介电张量和磁化方向，
计算有限阵列的消光、吸收、散射、磁圆二色性和散射光的偏振。
原有 X 射线 Debye 程序保留在 `../mof_scattering_handoff_20261013/`。

当前版本为 **0.3.0**。默认示例使用明确标注的合成材料；它们用于检查方法和运行流程，
不是金、铁、钴或磁性石榴石的实验数据。

## 先说明我们在解什么

每个均匀球形颗粒用一个三分量的**电偶极子**表示。光照在一个颗粒上，颗粒产生的场又驱动
其他颗粒，因此必须一起求解所有颗粒的响应。磁光性质由介电张量的非对角项给出。

这与原有的 X 射线 Debye 强度相加不同：这里有偏振、复振幅以及颗粒之间反复发生的电磁耦合。
加速计算仍求解同一个有限偶极系统。

File: magneto_optics/material_data/onbasli_2016/source_metadata.json
{
  "title": "Optical and magneto-optical behavior of Cerium Yttrium Iron Garnet thin films at wavelengths of 200–1770 nm",
  "doi": "10.1038/srep23640",
  "source_url": "https://media.springernature.com/original/springer-static/esm/art%3A10.1038%2Fsrep23640/MediaObjects/41598_2016_BFsrep23640_MOESM2_ESM.xls",
  "publication_url": "https://www.nature.com/articles/srep23640",
  "sha256": "ff770dd764391e77ce61d650abb2c783d600f2227e1173d1d1c191e5278fd9ce",
  "bytes": 1071616,
  "license": "CC BY 4.0",
  "license_url": "https://creativecommons.org/licenses/by/4.0/",
  "downloaded_utc": "2026-10-26T09:38:18.068445+00:00",
  "sheet_names": [
    "Transmission GGG substrate",
    "Transmission CeYIG films",
    "Epsilon1 CeYIG films",
    "Faraday loops 1550 nm",
    "Faraday loops 780nm",
    "Faraday spectra",
    "Polar Kerr spectra",
    "Epsilon2",
    "IR k",
    "Abs. coef.",
    "FOM"
  ],
  "source_description": "Unmodified authors supplementary dataset. Raw fitted complex tensor values may violate passivity at low absorption. Do not silently clip. See article Methods and Eq. (1).",
  "tensor_convention": "Publication Eq. (1): epsilon_xy = -i epsilon2; epsilon_yx = +i epsilon2. Repo epsilon_xy = +i g for m_z=+1, hence g=-epsilon2 if using same harmonic convention. Source diagonal imaginary parts are positive for loss; paper prose does not state harmonic convention explicitly."
}
